Repository: Shuruyue/AXCSAS

# AXCSAS

## Advanced XRD Crystallite Size Analysis System

基於偽沃伊特卷積與儀器校正的自動化晶粒尺寸計算系統

---

## 📋 專案簡介

AXCSAS 是一套自動化演算法系統，解決傳統手動計算 Scherrer Size 時面臨的：
- 基線選取主觀誤差
- 儀器展寬扣除不精確
- 峰型擬合函數選擇錯誤

### 核心特色
- **Pseudo-Voigt 全譜擬合**：採用學術界公認最接近真實晶體繞射行為的數學描述
- **Caglioti 儀器校正**：利用 NIST SRM 660c (LaB₆) 進行全角度儀器寬度校正
- **高精度預測**：適用於 2-100 nm 範圍內晶粒尺寸

---

## 🚀 快速開始

### 安裝依賴
```bash
pip install -r requirements.txt
```

### 儀器校正
```bash
python scripts/calibrate_instrument.py --standard data/standards/LaB6_SRM660c.xy
```

### 樣品分析
```bash
python scripts/analyze_sample.py --input data/raw/sample.xy --output outputs/results/
```

### 批次分析
```bash
python scripts/batch_analysis.py --input-dir data/raw/202511/ --output-dir outputs/results/
```

---

## 📁 專案結構

```
AXCSAS/
├── config.yaml              # 全域設定檔
├── data/                    # 數據目錄
│   ├── raw/                 # 原始 XRD 數據
│   ├── standards/           # NIST 標準品數據
│   └── processed/           # 預處理後數據
├── src/                     # 核心程式碼
│   ├── preprocessing/       # 數據預處理模組
│   ├── fitting/             # 峰值擬合核心
│   ├── physics/             # 物理計算核心
│   ├── validation/          # 誤差分析與驗證
│   └── utils/               # 工具函式
├── scripts/                 # 執行腳本
├── outputs/                 # 輸出目錄
├── tests/                   # 單元測試
└── docs/                    # 文件
```

---

## 📐 理論基礎

### Pseudo-Voigt 峰型函數
$$I(2\theta) = I_0 \cdot [ \eta L(2\theta) + (1-\eta) G(2\theta) ] + Background$$

### Caglioti 方程式
$$FWHM_{inst}^2 = U \tan^2\theta + V \tan\theta + W$$

### Scherrer 方程式
$$D = \frac{K \lambda}{\beta \cos\theta}$$

---

## 📚 參考文獻

- Langford, J. I., & Wilson, A. J. C. (1978). *Scherrer after sixty years*. J. Appl. Cryst., 11, 102-113.
- NIST Standard Reference Material 660c (LaB₆)

---

## 📄 授權

MIT License

# AXCSAS Documentation

Welcome to the AXCSAS (Advanced XRD Crystallite Size Analysis System) documentation!

## Available Documentation

### For Users

- **[USER_GUIDE.md](USER_GUIDE.md)** - Start here!Step-by-step tutorials, common workflows, and troubleshooting guide for beginners and intermediate users.
- **[API_REFERENCE.md](API_REFERENCE.md)** - Complete API documentation
  Detailed reference for all modules, classes, and functions with code examples.

### For Developers

- **[CONTRIBUTING.md](../CONTRIBUTING.md)** - Development guidelines *(to be created)*
- **Project Structure** - See [complete_structure_tree.md](../審核資料/complete_structure_tree.md)

## Quick Start

**New to AXCSAS?**
→ Read [USER_GUIDE.md](USER_GUIDE.md) sections 1-4

**Need specific function syntax?**
→ Check [API_REFERENCE.md](API_REFERENCE.md)

**Want to contribute?**
→ See main [README.md](../README.md) and run tests with `pytest`

## Documentation Structure

```
docs/
├── README.md           # This file
├── USER_GUIDE.md       # Beginner-friendly tutorials
├── API_REFERENCE.md    # Complete API documentation
└── [future additions]  # Examples, advanced topics, etc.
```

## External Resources

- **GitHub Repository**: https://github.com/Shuruyue/AXCSAS
- **Issue Tracker**: https://github.com/Shuruyue/AXCSAS/issues
- **PyPI** *(when available)*: https://pypi.org/project/axcsas/

---

**Documentation Version**: 0.2.0
**Last Updated**: 2026-01-20

File: docs/README.md
# AXCSAS Documentation

Welcome to the AXCSAS (Advanced XRD Crystallite Size Analysis System) documentation!

## Available Documentation

### For Users

- **[USER_GUIDE.md](USER_GUIDE.md)** - Start here!Step-by-step tutorials, common workflows, and troubleshooting guide for beginners and intermediate users.
- **[API_REFERENCE.md](API_REFERENCE.md)** - Complete API documentation
  Detailed reference for all modules, classes, and functions with code examples.

### For Developers

- **[CONTRIBUTING.md](../CONTRIBUTING.md)** - Development guidelines *(to be created)*
- **Project Structure** - See [complete_structure_tree.md](../審核資料/complete_structure_tree.md)

## Quick Start

**New to AXCSAS?**
→ Read [USER_GUIDE.md](USER_GUIDE.md) sections 1-4

**Need specific function syntax?**
→ Check [API_REFERENCE.md](API_REFERENCE.md)

**Want to contribute?**
→ See main [README.md](../README.md) and run tests with `pytest`

## Documentation Structure

```
docs/
├── README.md           # This file
├── USER_GUIDE.md       # Beginner-friendly tutorials
├── API_REFERENCE.md    # Complete API documentation
└── [future additions]  # Examples, advanced topics, etc.
```

## External Resources

- **GitHub Repository**: https://github.com/Shuruyue/AXCSAS
- **Issue Tracker**: https://github.com/Shuruyue/AXCSAS/issues
- **PyPI** *(when available)*: https://pypi.org/project/axcsas/

---

**Documentation Version**: 0.2.0
**Last Updated**: 2026-01-20

File: docs/sop_sample_preparation.md
# 樣品製備標準作業程序 (SOP)

## 適用範圍

本 SOP 適用於銅電鍍薄膜 XRD 分析前的樣品製備與處理。

---

## 1. 基板準備

### 1.1 基板清洗
1. 使用丙酮超音波清洗 5 分鐘
2. 使用異丙醇超音波清洗 5 分鐘
3. 去離子水沖洗
4. 氮氣吹乾

### 1.2 品質要求
- 表面無可見污染
- 無明顯刮痕
- 電阻率符合規格

---

## 2. 電鍍製程

### 2.1 電鍍液配方
| 成分 | 濃度 |
|------|------|
| CuSO₄·5H₂O | 200 g/L |
| H₂SO₄ | 50 g/L |
| Cl⁻ | 50 ppm |
| 整平劑 | 0-18 mL/L |

### 2.2 電鍍條件
- 電流密度：2 A/dm²
- 溫度：25 ± 2°C
- 攪拌：150 rpm

---

## 3. XRD 測量

### 3.1 儀器設定
| 參數 | 設定值 |
|------|--------|
| X 射線源 | Cu Kα |
| 管電壓 | 40 kV |
| 管電流 | 40 mA |
| 掃描範圍 | 40° - 95° 2θ |
| 步進 | 0.02° |
| 計數時間 | 0.5 s/step |

### 3.2 樣品放置
1. 使用雙面膠固定樣品
2. 確保樣品表面與儀器平面平行
3. 調整樣品高度至標準位置

---

## 4. 資料命名規則

### 4.1 檔案格式
```
YYYYMMDD_[濃度]ml_[時間]h.txt
```

### 4.2 範例
```
20251125_0ml_2h.txt
20251126_4.5ml_24h.txt
```

---

## 5. 自退火注意事項

銅電鍍膜會發生自退火現象，需記錄：

| 記錄項目 | 說明 |
|----------|------|
| 電鍍完成時間 | 精確到分鐘 |
| XRD 測量時間 | 精確到分鐘 |
| 存放溫度 | 室溫或冷藏 |

### 5.1 時間點建議
- 0h (電鍍後立即)
- 2h, 4h, 6h, 8h
- 24h
- 48h, 72h (可選)

---

## 6. 品質控制

### 6.1 每日檢查
- [ ] X 射線管狀態正常
- [ ] 樣品台清潔
- [ ] 軟體連線正常

### 6.2 每週校準
- [ ] 使用 Si 標準樣品驗證峰位
- [ ] 檢查 FWHM 是否穩定
